Repository: BYU-MicrostructureOfMaterials/OpenXY

OpenXY
======
Matlab tool for performing cross-correlation analysis of EBSD patterns using real and simulated patterns.
Calculates dislocation density.

ANNOUNCEMENT:
OpenXY is changing ownership. The new maintainer is KacherLab at Georgia Tech. Future updates will be posted there. The new location is: https://github.com/KacherLab/OpenXY

Files Needed:
Scan Files (.ang and .txt, or .ctf and .cpr)
EBSD scan images

To Run:
Matlab Version: 2012a or later (for parallel processing). 2014a or later reccommended.
Open and run Run_OpenXY.m

To Clone:
This repository includes a submodule. To clone with the submodule run the following commands in the root directory of the repository:
git submodule init
git submodule update
OR clone the whole repository at once with the --recursive argument
git clone --recursive https://github.com/BYU-MicrostructureOfMaterials/OpenXY.git

In case of an error:
Please open an issue on this repository detailing your error, or write an email to josh.kacher@mse.gatech.edu with "OpenXY support" in subject. 
Be specific and copy the error message into the body of the email or issue report, including any applicable screenshots.
Attach the Settings.mat file immediately after the error has occured to include the settings used for the analysis.

Acknowledgement:

US Deparment of Energy grant number DE-SC0012587

DISCLAIMER:
This software is still in development. The writers will not be responsible for any loss of data or negative consequences that may
result from running the program. Use at your own risk.

File: Code/Materials/Ni.txt
Material		nickel
Fhkl		11.9 10.5 7.5 6.3 4.4 4.3 3.7 3.4 
hkl		1 -1 -1 0 -2 0 0 -2 2 1 -3 -1 1 -3 -3 0 -4 2 2 -4 -2 1 -5 -1 
C11		134.6 
C12		112.1 
C44		76.8 
lattice		cubic
dhkl		2.055e-10 1.78e-10 1.259e-10 1.073e-10 8.17e-11 7.96e-11 7.27e-11 6.85e-11 
axs		3 
C13		 
C33		 
C66		 
Burgers		2.45e-10 
SplitDD		Ni, Ni(18ss)
a1		3.56 
b1		3.56 
c1		3.56

File: Code/Materials/SiTet_0_0.txt
Material		SiTet_0_0
Fhkl		18.4 14.9 9.2 8.5 6.9 5.7 4.5 3.7 
dhkl		3.136e-10 1.92e-10 1.358e-10 1.638e-10 1.109e-10 1.246e-10 1.108e-10 1.045e-10 
hkl		1 -1 -1 0 -2 2 0 -4 0 1 -3 -1 2 -4 -2 1 -3 -3 1 -5 -1 1 -5 -3 
C11		166 
C12		64 
C13		0 
C33		0 
C44		79.6 
C66		0 
lattice		cubic
a1		1 
b1		1 
c1		1 
axs		3 
Burgers		3.8401e-10

File: Code/Materials/SiTet_19_0.txt
Material		SiTet_19_0
Fhkl		18.4 14.9 9.2 8.5 6.9 5.7 4.5 3.7 
dhkl		3.136e-10 1.92e-10 1.358e-10 1.638e-10 1.109e-10 1.246e-10 1.108e-10 1.045e-10 
hkl		1 -1 -1 0 -2 2 0 -4 0 1 -3 -1 2 -4 -2 1 -3 -3 1 -5 -1 1 -5 -3 
C11		166 
C12		64 
C13		0 
C33		0 
C44		79.6 
C66		0 
lattice		cubic
a1		1 
b1		1 
c1		1 
axs		3 
Burgers		3.8401e-10

File: Code/Materials/SiTet_19_1.25.txt
Material		SiTet_19_1.25
Fhkl		18.4 14.9 9.2 8.5 6.9 5.7 4.5 3.7 
dhkl		3.136e-10 1.92e-10 1.358e-10 1.638e-10 1.109e-10 1.246e-10 1.108e-10 1.045e-10 
hkl		1 -1 -1 0 -2 2 0 -4 0 1 -3 -1 2 -4 -2 1 -3 -3 1 -5 -1 1 -5 -3 
C11		166 
C12		64 
C13		0 
C33		0 
C44		79.6 
C66		0 
lattice		cubic
a1		1 
b1		1 
c1		1 
axs		3 
Burgers		3.8401e-10

File: Code/Materials/SiTet_19_1.txt
Material		SiTet_19_1
Fhkl		18.4 14.9 9.2 8.5 6.9 5.7 4.5 3.7 
dhkl		3.136e-10 1.92e-10 1.358e-10 1.638e-10 1.109e-10 1.246e-10 1.108e-10 1.045e-10 
hkl		1 -1 -1 0 -2 2 0 -4 0 1 -3 -1 2 -4 -2 1 -3 -3 1 -5 -1 1 -5 -3 
C11		166 
C12		64 
C13		0 
C33		0 
C44		79.6 
C66		0 
lattice		cubic
a1		1 
b1		1 
c1		1 
axs		3 
Burgers		3.8401e-10

File: Code/Materials/SiTet_19_5.txt
Material		SiTet_19_5
Fhkl		18.4 14.9 9.2 8.5 6.9 5.7 4.5 3.7 
dhkl		3.136e-10 1.92e-10 1.358e-10 1.638e-10 1.109e-10 1.246e-10 1.108e-10 1.045e-10 
hkl		1 -1 -1 0 -2 2 0 -4 0 1 -3 -1 2 -4 -2 1 -3 -3 1 -5 -1 1 -5 -3 
C11		166 
C12		64 
C13		0 
C33		0 
C44		79.6 
C66		0 
lattice		cubic
a1		1 
b1		1 
c1		1 
axs		3 
Burgers		3.8401e-10

File: Code/Materials/TiAl.txt
Material		TiAl
Fhkl		12.3 12 7.8 6.3 5.4 4.5 3.7 
dhkl		2.29554e-10 1.988e-10 1.40573e-10 1.19881e-10 9.12157e-11 8.89061e-11 8.11598e-11 
hkl		1 -1 -1 0 -2 0 0 -2 2 1 -3 -1 1 -3 -3 0 -4 2 2 -4 -2 
C11		1 
C12		2 
C13		0 
C33		0 
C44		3 
C66		0 
lattice		cubic
a1		3.976 
b1		3.976 
c1		3.976 
axs		3 
Burgers		0

File: Code/Materials/aluminum.txt
Material		aluminum
Fhkl		8.5 7 4.4 3.6 2.6 2.5 2.2 2 
dhkl		2.332e-10 2.02e-10 1.482e-10 1.218e-10 9.27e-11 9.03e-11 8.25e-11 7.77e-11 
hkl		1 -1 -1 0 -2 0 0 -2 2 1 -3 -1 1 -3 -3 0 -4 2 2 -4 -2 1 -5 -1 
C11		108 
C12		62 
C13		 
C33		 
C44		28.3 
C66		 
lattice		cubic
a1		4.0495 
b1		4.0495 
c1		4.0495 
axs		3 
Burgers

File: Code/Materials/boronzirconium_0060610.txt
Material		boronzirconium_0060610
Fhkl		1.2 21.7 16.7 6.7 3.3 3 2.7 45 
dhkl		9.95e-11 2.744e-10 2.167e-10 1.584e-10 1.485e-10 1.279e-10 1.179e-10 3.53e-10 
hkl		3 1.5 1.5 1.5 1.5 3 1.5 0 3.4641 0.866025 0.866025 2.59808 0.866025 1.73205 2.59808 0 1.3466 0 1.3466 0 2.6932 1.3466 2.6932 1.3466 
C11		581 
C12		55 
C44		240 
lattice		hexagonal
a1		3.169 
b1		3.169 
c1		3.53 
axs		3 
Burgers		3.169e-10

File: Code/Materials/cigs.txt
Material		cigs
Fhkl		18.4 14.9 9.2 8.5 6.9 5.7 4.5 3.7 
hkl		1 -1 -1 0 -2 2 0 -4 0 1 -3 -1 2 -4 -2 1 -3 -3 1 -5 -1 1 -5 -3 
C11		166 
C12		64 
C44		79.6 
lattice		cubic
a		1 
b		1 
c		1 
dhkl		3.41624e-10 2.092e-10 1.47904e-10 1.78448e-10 1.20813e-10 1.35771e-10 1.13909e-10 9.99976e-11 
axs		3 
C13		 
C33		 
C66		 
Burgers

File: Code/Materials/copper.txt
Material		copper
Fhkl		11.5 10.4 7.6 6.5 4.6 4.5 3.9 3.6 
dhkl		2.08423e-10 1.805e-10 1.27633e-10 1.08846e-10 8.28191e-11 8.07221e-11 7.36888e-11 6.94745e-11 
hkl		1 -1 -1 0 -2 0 0 -2 2 1 -3 -1 1 -3 -3 0 -4 2 2 -4 -2 1 -5 -1 
C11		168.4 
C12		121.4 
C13		 
C33		 
C44		75.4 
C66		 
lattice		cubic
a1		3.61 
b1		3.61 
c1		3.61 
axs		3 
Burgers		2.556e-10

File: Code/Materials/germanium.txt
Material		germanium
Fhkl		14.3 15.2 15.2 17.7 11.4 14.2 9.4 8.1 15 
hkl		1 -1 -1 0 -2 2 1 -3 -1 0 -4 0 1 -3 -3 2 -4 -2 1 -5 -1 1 -5 -3 2 -2 -2 
C11		126 
C12		44 
C44		67.7 
lattice		cubic
a		1 
b		1 
c		1 
dhkl		3.268e-10 2.001e-10 1.707e-10 1.415e-10 1.298e-10 1.155e-10 1.089e-10 9.57e-11 1.6304e-10 
axs		3 
C13		 
C33		 
C66		 
Burgers		3.99e-10

File: Code/Materials/grainfile.txt
Material		grainfile
Fhkl		0 
dhkl		0 
hkl		0 0 0 
C11		0 
C12		0 
C44		0 
lattice		cubic
a1		0 
b1		0 
c1		0 
axs		0 
Burgers

File: Code/Materials/iron-alpha.txt
Material		iron-alpha
Fhkl		5.9 4.2 3.4 2.4 2.1 1.9 1.6 1.4 1.3 
hkl		0 -1 1 0 -2 0 1 -2 -1 0 -3 1 2 -2 -2 1 -3 -2 1 -4 -1 0 -4 2 2 -3 -3 
C11		231.4 
C12		134.7 
C44		116.4 
lattice		cubic
dhkl		2.029e-10 1.435e-10 1.172e-10 9.08e-11 8.28e-11 7.67e-11 6.76e-11 6.42e-11 6.12e-11 
axs		3 
C13		 
C33		 
C66		 
Burgers		2.4855e-10 
a1		2.867 
b1		2.867 
c1		2.867

File: Code/Materials/iron-gamma.txt
Material		iron-gamma
Fhkl		12.3 10.8 7.5 6.3 4.4 4.2 3.7 
hkl		1 -1 -1 0 -2 0 0 -2 2 1 -3 -1 1 -3 -3 0 -4 2 2 -4 -2 
C11		134.6 
C12		112.1 
C44		76.8 
lattice		cubic
dhkl		2.107e-10 1.825e-10 1.29e-10 1.101e-10 8.37e-11 8.16e-11 7.45e-11 
axs		3 
C13		 
C33		 
C66		 
Burgers		2.485e+10 
a1		3.65 
b1		3.65 
c1		3.65

File: Code/Materials/magnesium.txt
Material		magnesium
Fhkl		2.2 1.5 2.3 1.4 2.3 1.8 1.9 1.6 1.3 1.2 
dhkl		2.7548e-10 2.586e-10 2.4314e-10 1.8854e-10 1.5905e-10 1.4614e-10 1.3548e-10 1.331e-10 1.0761e-10 1.0207e-10 
hkl		0 1 -1 0 0 0 0 2 0 1 -1 1 0 1 -1 2 1 1 -2 0 0 1 -1 3 1 1 -2 2 0 2 -2 1 0 2 -2 3 1 2 -3 1 
C11		59.7 
C12		26.2 
C13		21.7 
C33		61.7 
C44		16.4 
C66		16.75 
lattice		hexagonal
a1		3.2099 
b1		3.2099 
c1		5.2116 
axs		3 
Burgers		3.44e-10

File: Code/Materials/magnetite.txt
Material		Magnetite
Fhkl		1 1 1 1 1 1 1 1 
dhkl		4.83e-10 2.95e-10 2.52e-10 2.41e-10 2.09e-10 1.47e-10 1.7e-10 1.61e-10 
hkl		1 1 1 0 2 2 1 1 3 2 2 2 0 0 4 0 4 4 2 2 4 1 1 5 
C11		275 
C12		104 
C13		0 
C33		0 
C44		95.5 
C66		0 
lattice		cubic
a1		8.396 
b1		8.396 
c1		8.396 
axs		3 
Burgers		5.935e-10

File: Code/Materials/martensite.txt
Material		martensite
Fhkl		2 2 1 1 1 1 1 1 
dhkl		2.07095e-10 2.01313e-10 1.509e-10 1.4235e-10 1.20744e-10 1.1731e-10 9.48525e-11 9.05298e-11 
hkl		1 0 1 1 1 0 0 0 2 2 0 0 1 1 2 2 1 1 1 0 3 3 0 1 
C11		231.4 
C12		134.7 
C13		 
C33		 
C44		116.4 
C66		 
lattice		tetragonal
a1		2.847 
b1		2.847 
c1		3.018 
axs		3 
Burgers		2.4855e-10

File: Code/Materials/nickel.txt
Material		nickel
Fhkl		11.9 10.5 7.5 6.3 4.4 4.3 3.7 3.4 
hkl		1 -1 -1 0 -2 0 0 -2 2 1 -3 -1 1 -3 -3 0 -4 2 2 -4 -2 1 -5 -1 
C11		134.6 
C12		112.1 
C44		76.8 
lattice		cubic
dhkl		2.055e-10 1.78e-10 1.259e-10 1.073e-10 8.17e-11 7.96e-11 7.27e-11 6.85e-11 
axs		3 
C13		 
C33		 
C66		 
Burgers		2.45e-10 
SplitDD		Ni, Ni(18ss)
a1		1 
b1		1 
c1		1

File: Code/Materials/niobium.txt
Material		Niobium
Fhkl		 
hkl		1 1 0 2 0 0 2 1 1 2 2 0 3 1 0 2 2 2 3 2 1 4 0 0
C11		245 
C12		132 
C44		28.4 
lattice		cubic
dhkl		2.338e-10 1.653e-10 1.35e-10 1.169e-10 1.046e-10 9.546e-11 8.838e-11 8.267e-11
axs		3 
C13		 
C33		 
C66		 
Burgers		2.86e-10
a1		3.3067 
b1		3.3067
c1		3.3067

File: Code/Materials/platinum.txt
Material		platinum
Fhkl		26.2 23.6 17.4 14.7 10.7 10.3 9.2 8.5 
dhkl		2.263e-10 1.96e-10 1.386e-10 1.182e-10 8.99e-11 8.77e-11 8e-11 7.54e-11 
hkl		1 1 1 0 -2 0 0 -2 2 1 -3 -1 1 -3 -3 0 -4 2 2 -4 -2 1 -5 -1 
C11		346.7 
C12		250.7 
C13		0 
C33		0 
C44		76.5 
C66		0 
lattice		cubic
a1		3.92 
b1		3.92 
c1		3.92 
axs		3 
Burgers		2.7719e-10

File: Code/Materials/silicon.txt
Material		silicon
Fhkl		18.4 14.9 9.2 8.5 6.9 5.7 4.5 3.7 
dhkl		3.136e-10 1.92e-10 1.358e-10 1.638e-10 1.109e-10 1.246e-10 1.108e-10 1.045e-10 
hkl		1 -1 -1 0 -2 2 0 -4 0 1 -3 -1 2 -4 -2 1 -3 -3 1 -5 -1 1 -5 -3 
C11		166 
C12		64 
C13		 
C33		 
C44		79.6 
C66		 
lattice		cubic
a1		1 
b1		1 
c1		1 
axs		3 
Burgers		3.84009e-10

File: Code/Materials/silicon_BEJ.txt
Material		silicon_BEJ
Fhkl		18.4 14.9 9.2 8.5 6.9 5.7 4.5 3.7 
dhkl		3.136e-10 1.92e-10 1.358e-10 1.638e-10 1.109e-10 1.246e-10 1.108e-10 1.045e-10 
hkl		1 -1 -1 0 -2 2 0 -4 0 1 -3 -1 2 -4 -2 1 -3 -3 1 -5 -1 1 -5 -3 
C11		166 
C12		64 
C13		0 
C33		0 
C44		79.6 
C66		0 
lattice		cubic
a1		1 
b1		1 
c1		1 
axs		3 
Burgers		3.8401e-10

File: Code/Materials/siliconcarbon_0020013.txt
Material		siliconcarbon_0020013
Fhkl		5.8 19.5 9.8 4.6 4.3 7.1 7.3 7 13.2 4.2 8.3 13.3 
dhkl		8.87e-11 2.513e-10 2.51e-10 2.352e-10 2.174e-10 1.995e-10 1.674e-10 1.538e-10 1.536e-10 1.312e-10 1.311e-10 2.621e-10 
hkl		0 0 0 0 0 0 0 0 1.5 0 1.5 0 -5.19615 0 -1.73205 -1.73205 -1.73205 -1.73205 -1.73205 -1.73205 -2.59808 -1.73205 -2.59808 -1.73205 0 -1.83414 0.61138 0.91707 1.22276 1.52845 2.13983 2.44552 0 3.0569 -1.83414 0.30569 
C11		501 
C12		111 
C44		163 
lattice		hexagonal
a1		3.073 
b1		3.073 
c1		15.079 
axs		3 
Burgers		3.073e-10

File: Code/Materials/tantalum.txt
Material		tantalum
Fhkl		12.9 9.6 7.9 6.8 6 5.4 5 4.6 
hkl		0 -1 1 0 -2 0 1 -2 -1 0 -2 2 0 -3 1 2 -2 -2 1 -3 -2 0 -4 0 
C11		261.55 
C12		157.68 
C44		82.24 
lattice		cubic
dhkl		2.333e-10 1.65e-10 1.347e-10 1.167e-10 1.044e-10 9.53e-11 8.82e-11 8.25e-11 
axs		3 
C13		 
C33		 
C66		 
Burgers		2.92e-10 
SplitDD		Ta, Ta (with 112 planes)
a1		3.3013 
b1		3.3013 
c1		3.3013

File: Code/Materials/testFile.txt
Material		testFile
Fhkl		 
dhkl		 
hkl		 
C11		1 
C12		0 
C13		0 
C33		0 
C44		0 
C66		0 
lattice		cubic
a1		0 
b1		0 
c1		0 
axs		0 
Burgers		0

File: Code/Materials/titanium(alpha).txt
Material		titanium(alpha)
Fhkl		1 1 1 1 
hkl		1 0 -1 0 0 0 0 2 1 0 -1 1 1 0 -1 2 
C11		176.1 
C12		86.9 
C44		50.8 
lattice		hexagonal
dhkl		2.555e-10 2.34e-10 2.242e-10 1.726e-10 
axs		3 
C13		68.3 
C33		190.5 
C66		44.6 
Burgers	2.4087e-10	 
a1		2.95 
b1		2.95 
c1		4.68

File: Code/Materials/titanium(beta).txt
Material		titanium(beta)
Fhkl		12.9 9.6 7.9 6 5.4 5 4.6 
hkl		0 -1 1 0 -2 0 1 -2 -1 0 -3 1 2 -2 -2 1 -3 -2 0 -4 0 
C11		128.5 
C12		115.5 
C44		14.9 
lattice		cubic
dhkl		2.348e-10 1.66e-10 1.355e-10 1.05e-10 9.58e-11 8.87e-11 8.3e-11 
axs		3 
C13		 
C33		 
C66		 
Burgers		2.92e-10 
a1		3.32 
b1		3.32 
c1		3.32

File: Code/Materials/titaniumaluminum.txt
Material		titaniumaluminum
Fhkl		12.3 12 7.8 6.3 5.4 4.5 3.7 
dhkl		2.29554e-10 1.988e-10 1.40573e-10 1.19881e-10 9.12157e-11 8.89061e-11 8.11598e-11 
hkl		1 -1 -1 0 -2 0 0 -2 2 1 -3 -1 1 -3 -3 0 -4 2 2 -4 -2 
C11		1 
C12		2 
C13		 
C33		 
C44		3 
C66		 
lattice		cubic
a1		3.976 
b1		3.976 
c1		3.976 
axs		3 
Burgers

File: Code/Materials/w (tungsten).txt
Material		w (tungsten)
Fhkl		16.7 5 1.9 0.9 0 
dhkl		2.239e-10 1.583e-10 1.293e-10 1.001e-10 1.828e-10 
hkl		1 1 0 2 0 0 2 1 1 3 1 0 1 -1 1 
C11		5.2327 
C12		2.0453 
C13		2.0453 
C33		5.2327 
C44		1.6072 
C66		1.6072 
lattice		cubic
a1		3.165 
b1		3.165 
c1		3.165 
axs		0 
Burgers		0

File: Code/Materials/zirconium (alpha).txt
Material		Zirconium
Fhkl		1 1 1 1 1 1 1 1 
dhkl		2.797e-10 2.575e-10 2.458e-10 1.895e-10 1.615e-10 1.463e-10 1.368e-10 1.35e-10 
hkl		1 0 -1 0 0 0 0 2 1 0 -1 1 1 0 -1 2 1 1 -2 0 1 0 -1 3 1 1 -2 2 2 0 -2 1 
C11		141.1 
C12		67.6 
C13		64.3 
C33		166.9 
C44		25.8 
C66		36.8 
lattice		hexagonal
a1		3.23 
b1		3.23 
c1		5.178 
axs		3 
Burgers	5.89e-10
