Repository: BYU-MicrostructureOfMaterials/OpenXY

OpenXY
======
Matlab tool for performing cross-correlation analysis of EBSD patterns using real and simulated patterns.
Calculates dislocation density.

ANNOUNCEMENT:
OpenXY is changing ownership. The new maintainer is KacherLab at Georgia Tech. Future updates will be posted there. The new location is: https://github.com/KacherLab/OpenXY

Files Needed:
Scan Files (.ang and .txt, or .ctf and .cpr)
EBSD scan images

To Run:
Matlab Version: 2012a or later (for parallel processing). 2014a or later reccommended.
Open and run Run_OpenXY.m

To Clone:
This repository includes a submodule. To clone with the submodule run the following commands in the root directory of the repository:
git submodule init
git submodule update
OR clone the whole repository at once with the --recursive argument
git clone --recursive https://github.com/BYU-MicrostructureOfMaterials/OpenXY.git

In case of an error:
Please open an issue on this repository detailing your error, or write an email to josh.kacher@mse.gatech.edu with "OpenXY support" in subject. 
Be specific and copy the error message into the body of the email or issue report, including any applicable screenshots.
Attach the Settings.mat file immediately after the error has occured to include the settings used for the analysis.

Acknowledgement:

US Deparment of Energy grant number DE-SC0012587

DISCLAIMER:
This software is still in development. The writers will not be responsible for any loss of data or negative consequences that may
result from running the program. Use at your own risk.

File: Code/Materials/siliconcarbide6h.txt
Material		siliconcarbide6h
Fhkl		5.8 19.5 9.8 4.6 4.3 7.1 7.3 7 13.2 4.2 8.3 13.3 
hkl		0 -3 3 0 0 0 0 -6 0 -1 1 2 0 -1 1 3 0 -1 1 4 0 -1 1 5 0 -1 1 7 0 -1 1 8 1 -2 1 0 0 -1 1 10 1 -2 1 -6 0 -1 1 1 
C11		501 
C12		111 
C44		163 
lattice		hexagonal
dhkl		8.87e-11 2.513e-10 2.51e-10 2.352e-10 2.174e-10 1.995e-10 1.674e-10 1.538e-10 1.536e-10 1.312e-10 1.311e-10 2.621e-10 
axs		3 
C13		52 
C33		553 
C66		195 
Burgers		3.073e-10 
a1		3.073 
b1		3.073 
c1		15.079
