Repository: BYU-MicrostructureOfMaterials/OpenXY

OpenXY
======
Matlab tool for performing cross-correlation analysis of EBSD patterns using real and simulated patterns.
Calculates dislocation density.

ANNOUNCEMENT:
OpenXY is changing ownership. The new maintainer is KacherLab at Georgia Tech. Future updates will be posted there. The new location is: https://github.com/KacherLab/OpenXY

Files Needed:
Scan Files (.ang and .txt, or .ctf and .cpr)
EBSD scan images

To Run:
Matlab Version: 2012a or later (for parallel processing). 2014a or later reccommended.
Open and run Run_OpenXY.m

To Clone:
This repository includes a submodule. To clone with the submodule run the following commands in the root directory of the repository:
git submodule init
git submodule update
OR clone the whole repository at once with the --recursive argument
git clone --recursive https://github.com/BYU-MicrostructureOfMaterials/OpenXY.git

In case of an error:
Please open an issue on this repository detailing your error, or write an email to josh.kacher@mse.gatech.edu with "OpenXY support" in subject. 
Be specific and copy the error message into the body of the email or issue report, including any applicable screenshots.
Attach the Settings.mat file immediately after the error has occured to include the settings used for the analysis.

Acknowledgement:

US Deparment of Energy grant number DE-SC0012587

DISCLAIMER:
This software is still in development. The writers will not be responsible for any loss of data or negative consequences that may
result from running the program. Use at your own risk.

File: Data Sample (Steel)/Steel Ferrite-Martensite 40000X w 1x1 Pats.ang (part 1 of 2)
# TEM_PIXperUM          1.000000
# x-star                0.501700
# y-star                0.718900
# z-star                0.534200
# WorkingDistance       15.000000
#
# Phase 1
# MaterialName  	Ferrite
# Formula     	Fe
# Info 		
# Symmetry              43
# LatticeConstants      2.870 2.870 2.870  90.000  90.000  90.000
# NumberFamilies        100
# hklFamilies   	 0 -1  1 1 5.936393 1
# hklFamilies   	 0 -2  0 1 4.228070 1
# hklFamilies   	 1 -2 -1 1 3.376662 1
# hklFamilies   	 0 -2  2 0 2.829595 0
# hklFamilies   	 0 -3  1 1 2.438777 1
# hklFamilies   	 2 -2 -2 0 2.143050 0
# hklFamilies   	 1 -3 -2 0 1.910202 0
# hklFamilies   	 0 -4  0 0 1.721171 0
# hklFamilies   	 0 -3  3 0 1.576503 0
# hklFamilies   	 1 -4 -1 0 1.576503 0
# hklFamilies   	 0 -4  2 0 1.442164 0
# hklFamilies   	 2 -3 -3 0 1.329136 0
# hklFamilies   	 2 -4 -2 0 1.238298 0
# hklFamilies   	 0 -5  1 0 1.151172 0
# hklFamilies   	 1 -4 -3 0 1.151172 0
# hklFamilies   	 1 -5 -2 0 1.018981 0
# hklFamilies   	 0 -4  4 0 0.959522 0
# hklFamilies   	 0 -5  3 0 0.908866 0
# hklFamilies   	 3 -4 -3 0 0.908866 0
# hklFamilies   	 0 -6  0 0 0.865868 0
# hklFamilies   	 2 -4 -4 0 0.865868 0
# hklFamilies   	 2 -5 -3 0 0.824048 0
# hklFamilies   	 1 -6 -1 0 0.824048 0
# hklFamilies   	 0 -6  2 0 0.783904 0
# hklFamilies   	 1 -5 -4 0 0.752884 0
# hklFamilies   	 2 -6 -2 0 0.722595 0
# hklFamilies   	 1 -6 -3 0 0.692987 0
# hklFamilies   	 4 -4 -4 0 0.665696 0
# hklFamilies   	 0 -7  1 0 0.643296 0
# hklFamilies   	 3 -5 -4 0 0.643296 0
# hklFamilies   	 0 -5  5 0 0.643296 0
# hklFamilies   	 0 -6  4 0 0.621339 0
# hklFamilies   	 3 -6 -3 0 0.599801 0
# hklFamilies   	 2 -5 -5 0 0.599801 0
# hklFamilies   	 1 -7 -2 0 0.599801 0
# hklFamilies   	 2 -6 -4 0 0.579326 0
# hklFamilies   	 0 -7  3 0 0.562711 0
# hklFamilies   	 1 -6 -5 0 0.530320 0
# hklFamilies   	 2 -7 -3 0 0.530320 0
# hklFamilies   	 0 -8  0 0 0.514516 0
# hklFamilies   	 1 -8 -1 0 0.501104 0
# hklFamilies   	 1 -7 -4 0 0.501104 0
# hklFamilies   	 4 -5 -5 0 0.501104 0
# hklFamilies   	 4 -6 -4 0 0.488759 0
# hklFamilies   	 0 -8  2 0 0.488759 0
# hklFamilies   	 3 -6 -5 0 0.476594 0
# hklFamilies   	 2 -8 -2 0 0.464602 0
# hklFamilies   	 0 -6  6 0 0.464602 0
# hklFamilies   	 0 -7  5 0 0.452776 0
# hklFamilies   	 1 -8 -3 0 0.452776 0
# hklFamilies   	 3 -7 -4 0 0.452776 0
# hklFamilies   	 2 -6 -6 0 0.442985 0
# hklFamilies   	 2 -7 -5 0 0.433456 0
# hklFamilies   	 0 -8  4 0 0.424047 0
# hklFamilies   	 3 -8 -3 0 0.414755 0
# hklFamilies   	 0 -9  1 0 0.414755 0
# hklFamilies   	 2 -8 -4 0 0.405576 0
# hklFamilies   	 1 -7 -6 0 0.397443 0
# hklFamilies   	 1 -9 -2 0 0.397443 0
# hklFamilies   	 5 -6 -5 0 0.397443 0
# hklFamilies   	 4 -6 -6 0 0.389598 0
# hklFamilies   	 1 -8 -5 0 0.381841 0
# hklFamilies   	 0 -9  3 0 0.381841 0
# hklFamilies   	 4 -7 -5 0 0.381841 0
# hklFamilies   	 2 -9 -3 0 0.366583 0
# hklFamilies   	 3 -7 -6 0 0.366583 0
# hklFamilies   	 4 -8 -4 0 0.359772 0
# hklFamilies   	 1 -9 -4 0 0.354112 0
# hklFamilies   	 0 -7  7 0 0.354112 0
# hklFamilies   	 3 -8 -5 0 0.354112 0
# hklFamilies   	 0 -8  6 0 0.348509 0
# hklFamilies   	 2 -7 -7 0 0.342961 0
# hklFamilies   	 2 -8 -6 0 0.337468 0
# hklFamilies   	 0 -9  5 0 0.332028 0
# hklFamilies   	 3 -9 -4 0 0.332028 0
# hklFamilies   	 6 -6 -6 0 0.326638 0
# hklFamilies   	 5 -7 -6 0 0.321298 0
# hklFamilies   	 2 -9 -5 0 0.321298 0
# hklFamilies   	 1 -8 -7 0 0.310762 0
# hklFamilies   	 5 -8 -5 0 0.310762 0
# hklFamilies   	 4 -7 -7 0 0.310762 0
# hklFamilies   	 4 -8 -6 0 0.305563 0
# hklFamilies   	 1 -9 -6 0 0.300409 0
# hklFamilies   	 3 -8 -7 0 0.291687 0
# hklFamilies   	 4 -9 -5 0 0.291687 0
# hklFamilies   	 3 -9 -6 0 0.283552 0
# hklFamilies   	 0 -8  8 0 0.279532 0
# hklFamilies   	 0 -9  7 0 0.275544 0
# hklFamilies   	 2 -8 -8 0 0.271587 0
# hklFamilies   	 2 -9 -7 0 0.267659 0
# hklFamilies   	 6 -7 -7 0 0.267659 0
# hklFamilies   	 6 -8 -6 0 0.263760 0
# hklFamilies   	 5 -8 -7 0 0.259891 0
# hklFamilies   	 5 -9 -6 0 0.252234 0
# hklFamilies   	 4 -8 -8 0 0.248446 0
# hklFamilies   	 1 -9 -8 0 0.244684 0
# hklFamilies   	 4 -9 -7 0 0.244684 0
# hklFamilies   	 3 -9 -8 0 0.229889 0
# hklFamilies   	 0 -9  9 0 0.215474 0
# hklFamilies   	 7 -8 -7 0 0.215474 0
# ElasticConstants 	-1.000000 -1.000000 -1.000000 -1.000000 -1.000000 -1.000000
# ElasticConstants 	-1.000000 -1.000000 -1.000000 -1.000000 -1.000000 -1.000000
# ElasticConstants 	-1.000000 -1.000000 -1.000000 -1.000000 -1.000000 -1.000000
# ElasticConstants 	-1.000000 -1.000000 -1.000000 -1.000000 -1.000000 -1.000000
# ElasticConstants 	-1.000000 -1.000000 -1.000000 -1.000000 -1.000000 -1.000000
# ElasticConstants 	-1.000000 -1.000000 -1.000000 -1.000000 -1.000000 -1.000000
# Categories0 0 0 0 0 
#
# GRID: SqrGrid
# XSTEP: 0.100000
# YSTEP: 0.100000
# NCOLS_ODD: 29
# NCOLS_EVEN: 29
# NROWS: 31
#
# OPERATOR: 	mnowell
#
# SAMPLEID: 	
#
# SCANID: 	
#
  4.24251   2.07492   3.35758      0.00000      0.00000  957.3  0.048  0      1  1.814
  6.12269   2.06418   3.87519      0.10000      0.00000 1988.3  0.952  0      1  0.465
  3.05486   1.14454   5.61567      0.20000      0.00000  965.7  0.893  0      1  0.776
  6.18533   2.01099   3.81046      0.30000      0.00000 1600.5  0.952  0      1  0.460
  3.02464   1.13050   5.61460      0.40000      0.00000 2353.7  0.952  0      1  0.437
  3.01971   1.12440   5.61683      0.50000      0.00000 2830.7  0.952  0      1  0.405
  3.01465   1.12116   5.61553      0.60000      0.00000 2936.6  0.952  0      1  0.441
  3.00692   1.11472   5.61670      0.70000      0.00000 3049.8  0.952  0      1  0.352
  6.14523   2.02551   3.81129      0.80000      0.00000 2811.0  0.952  0      1  0.387
  1.94373   2.35179   0.67475      0.90000      0.00000 1747.7  0.952  0      1  0.344
  1.94470   2.34590   0.68871      1.00000      0.00000 1616.1  0.929  0      1  0.432
  1.92999   2.36135   0.68125      1.10000      0.00000 1777.2  0.952  0      1  0.370
  1.92763   2.35900   0.67635      1.20000      0.00000 1923.1  0.952  0      1  0.486
  1.93063   2.35335   0.67663      1.30000      0.00000 1742.0  0.952  0      1  0.531
  1.93058   2.34032   0.67200      1.40000      0.00000 1559.3  0.952  0      1  0.632
  1.92932   2.31309   0.66987      1.50000      0.00000 1453.5  0.952  0      1  0.702
  1.92559   2.29508   0.66579      1.60000      0.00000 1472.5  0.929  0      1  0.470
  1.91238   2.28764   0.66274      1.70000      0.00000 1507.5  0.952  0      1  0.817
  1.88680   2.27081   0.65587      1.80000      0.00000 1562.7  0.952  0      1  0.421
  4.15762   2.22929   0.93700      1.90000      0.00000 1679.8  0.952  0      1  0.578
  4.15474   2.23662   0.92394      2.00000      0.00000 1592.6  0.940  0      1  0.476
  1.01567   0.92723   5.34002      2.10000      0.00000 1066.2  0.798  0      1  0.843
  1.87736   2.24934   0.65147      2.20000      0.00000 1088.6  0.619  0      1  0.808
  3.02710   1.06809   0.75391      2.30000      0.00000  911.8  0.131  0      1  1.519
  0.99657   0.90540   5.37391      2.40000      0.00000  596.3  0.369  0      1  1.502
  5.68585   1.36389   0.50314      2.50000      0.00000 1023.2  0.952  0      1  0.456
  5.68808   1.36062   0.50655      2.60000      0.00000 2345.0  0.952  0      1  0.369
  5.68892   1.36460   0.50722      2.70000      0.00000 2889.7  0.952  0      1  0.354
  5.68935   1.36644   0.50691      2.80000      0.00000 3105.5  0.952  0      1  0.353
  1.88672   2.27438   0.66892      0.00000      0.10000 2135.0  0.952  0      1  0.526
  2.97277   1.07399   5.54821      0.10000      0.10000 2199.5  0.952  0      1  0.457
  1.87556   2.26998   0.66639      0.20000      0.10000 1164.1  0.905  0      1  0.590
  4.29670   2.15539   4.18561      0.30000      0.10000  916.8  0.857  0      1  0.770
  6.16139   2.00770   3.80873      0.40000      0.10000 1731.5  0.952  0      1  0.499
  3.01683   1.12904   5.61697      0.50000      0.10000 2464.9  0.952  0      1  0.390
  3.00302   1.12293   5.62039      0.60000      0.10000 2721.7  0.952  0      1  0.415
  3.00184   1.11735   5.61519      0.70000      0.10000 2996.9  0.952  0      1  0.358
  3.00118   1.12105   5.61536      0.80000      0.10000 2911.5  0.952  0      1  0.522
  2.98995   1.12333   5.61372      0.90000      0.10000 2333.8  0.952  0      1  0.440
  1.90954   2.33049   5.38402      1.00000      0.10000 1336.1  0.952  0      1  0.507
  4.20904   2.16821   4.14478      1.10000      0.10000 1331.0  0.786  0      1  0.732
  1.91819   2.35171   0.66558      1.20000      0.10000 2189.6  0.952  0      1  0.338
  1.91473   2.33901   0.66460      1.30000      0.10000 2081.0  0.952  0      1  0.412
  1.91964   2.32400   0.66897      1.40000      0.10000 1902.7  0.952  0      1  0.564
  1.91790   2.29537   0.67098      1.50000      0.10000 1872.9  0.952  0      1  0.514
  1.90851   2.28289   0.65683      1.60000      0.10000 2066.0  0.952  0      1  0.389
  1.90060   2.27187   0.65025      1.70000      0.10000 1989.0  0.952  0      1  0.473
  1.88968   2.25526   0.65139      1.80000      0.10000 1940.0  0.857  0      1  0.631
  1.88751   2.23813   0.64758      1.90000      0.10000 1956.5  0.905  0      1  0.586
  1.89727   2.24305   0.65551      2.00000      0.10000 1975.9  0.952  0      1  0.322
  4.14219   2.22968   0.92229      2.10000      0.10000 1453.0  0.952  0      1  0.379
  1.86518   2.24876   0.64385      2.20000      0.10000 1198.2  0.619  0      1  0.785
  1.86124   2.23912   0.65198      2.30000      0.10000 1028.4  0.369  0      1  1.140
  2.55291   1.77906   5.77766      2.40000      0.10000  764.4  0.357  0      1  1.044
  5.69135   1.36204   0.50649      2.50000      0.10000 2192.1  0.952  0      1  0.410
  5.68976   1.36514   0.50674      2.60000      0.10000 2841.9  0.952  0      1  0.353
  5.69160   1.36279   0.50765      2.70000      0.10000 3023.6  0.952  0      1  0.376
  5.69286   1.36665   0.50977      2.80000      0.10000 3175.4  0.952  0      1  0.361
  6.12110   2.05403   3.88942      0.00000      0.20000 1580.7  0.619  0      1  1.082
  2.98190   1.08078   5.53227      0.10000      0.20000 2039.8  0.952  0      1  0.574
  2.98348   1.07506   5.52877      0.20000      0.20000 1660.9  0.952  0      1  0.453
  1.87382   2.26438   0.67052      0.30000      0.20000 1730.8  0.952  0      1  0.457
  1.88395   2.25836   5.38961      0.40000      0.20000 1221.5  0.952  0      1  0.675
  3.01481   1.12945   5.60731      0.50000      0.20000 1453.6  0.952  0      1  0.626
  6.13741   2.01665   3.81963      0.60000      0.20000 2354.2  0.952  0      1  0.472
  2.98717   1.12216   5.61102      0.70000      0.20000 2696.5  0.952  0      1  0.464
  2.98797   1.12107   5.60753      0.80000      0.20000 2815.9  0.952  0      1  0.461
  1.91270   2.34251   0.65676      0.90000      0.20000 2656.6  0.952  0      1  0.404
  1.89444   2.32112   5.37492      1.00000      0.20000 1375.3  0.952  0      1  0.533
  1.88937   2.28678   5.37906      1.10000      0.20000 1311.8  0.905  0      1  0.846
  4.19474   2.18928   4.13187      1.20000      0.20000 1349.6  0.214  0      1  0.941
  1.90240   2.31404   0.65835      1.30000      0.20000 1775.3  0.952  0      1  0.484
  1.89804   2.28997   0.66506      1.40000      0.20000 1959.2  0.952  0      1  0.456
  1.89895   2.27322   0.66169      1.50000      0.20000 2012.6  0.952  0      1  0.497
  3.00818   1.07897   5.53348      1.60000      0.20000 2155.3  0.952  0      1  0.469
  1.88620   2.25603   0.64578      1.70000      0.20000 2052.0  0.952  0      1  0.528
  1.87564   2.23153   0.64633      1.80000      0.20000 1793.3  0.952  0      1  0.756
  1.88553   2.21456   0.66222      1.90000      0.20000 1979.9  0.952  0      1  0.552
  1.89714   2.22446   0.66546      2.00000      0.20000 2041.1  0.952  0      1  0.563
  1.90511   2.23145   0.66803      2.10000      0.20000 1809.0  0.952  0      1  0.661
  2.99397   1.06825   0.78906      2.20000      0.20000  923.9  0.369  0      1  1.028
  0.63559   2.60207   5.87809      2.30000      0.20000  756.7  0.000  0      1  1.837
  5.69431   1.36202   0.50625      2.40000      0.20000 2193.3  0.952  0      1  0.389
  5.69340   1.35795   0.51231      2.50000      0.20000 2769.2  0.952  0      1  0.450
  5.69235   1.36215   0.51087      2.60000      0.20000 3047.5  0.952  0      1  0.422
  5.69241   1.36244   0.51065      2.70000      0.20000 3108.2  0.952  0      1  0.417
  5.69302   1.36128   0.50928      2.80000      0.20000 3172.8  0.952  0      1  0.410
  2.41013   0.58891   3.67622      0.00000      0.30000 2036.4  0.929  0      1  0.717
  1.29861   1.85480   5.77625      0.10000      0.30000 1407.0  0.250  0      1  1.261
  2.98717   1.07201   5.53408      0.20000      0.30000 1389.7  0.952  0      1  0.662
  1.88878   2.27469   0.67085      0.30000      0.30000 1813.0  0.952  0      1  0.404
  1.89047   2.26774   0.67670      0.40000      0.30000 1826.7  0.952  0      1  0.559
  1.89085   2.25974   5.39453      0.50000      0.30000 1373.5  0.940  0      1  0.643
  6.13328   2.01965   3.82221      0.60000      0.30000 2065.8  0.952  0      1  0.520
  2.98873   1.11700   5.59421      0.70000      0.30000 2628.0  0.952  0      1  0.446
  2.98671   1.11527   5.59410      0.80000      0.30000 2780.2  0.952  0      1  0.447
  6.13149   2.03321   3.83840      0.90000      0.30000 2692.8  0.952  0      1  0.386
  1.90737   2.32731   0.66570      1.00000      0.30000 2061.7  0.952  0      1  0.462
  1.88329   2.26043   5.37651      1.10000      0.30000 1576.8  0.940  0      1  0.517
  1.90808   2.26696   0.66564      1.20000      0.30000 1751.3  0.952  0      1  0.533
  3.01933   1.08045   5.54313      1.30000      0.30000 1422.6  0.952  0      1  0.527
  1.89538   2.27386   0.67336      1.40000      0.30000 1954.5  0.952  0      1  0.531
  1.88727   2.25817   0.66842      1.50000      0.30000 2047.4  0.952  0      1  0.504
  3.00051   1.07700   5.51517      1.60000      0.30000 2017.6  0.893  0      1  0.580
  1.88189   2.24478   0.65130      1.70000      0.30000 2139.4  0.952  0      1  0.640
  1.87769   2.22112   0.65867      1.80000      0.30000 1910.4  0.952  0      1  0.603
  1.88103   2.21280   0.66508      1.90000      0.30000 1936.1  0.952  0      1  0.644
  1.89624   2.22133   0.67012      2.00000      0.30000 1667.2  0.952  0      1  0.670
  1.91101   2.23014   0.67013      2.10000      0.30000 1276.6  0.190  0      1  1.394
  5.69428   1.37025   0.50570      2.20000      0.30000 1790.1  0.952  0      1  0.434
  5.69209   1.36430   0.50509      2.30000      0.30000 2279.5  0.952  0      1  0.412
  5.69418   1.36071   0.50566      2.40000      0.30000 2854.9  0.952  0      1  0.398
  5.69355   1.36030   0.51183      2.50000      0.30000 3069.1  0.952  0      1  0.430
  5.69379   1.36018   0.51199      2.60000      0.30000 3163.1  0.952  0      1  0.444
  2.55226   1.78110   2.62994      2.70000      0.30000 3203.5  0.952  0      1  0.427
  5.69408   1.35563   0.51146      2.80000      0.30000 3133.5  0.952  0      1  0.426
  5.53165   2.54935   4.17353      0.00000      0.40000 1832.1  0.952  0      1  0.422
  2.38941   0.58988   3.68454      0.10000      0.40000 1946.9  0.940  0      1  0.468
  1.26818   1.86955   5.75121      0.20000      0.40000 1833.4  0.881  0      1  0.657
  5.52280   2.54283   2.59755      0.30000      0.40000 1183.7  0.405  0      1  1.021
  1.88840   2.27037   0.67357      0.40000      0.40000 1185.0  0.643  0      1  0.754
  2.05046   2.41685   5.41727      0.50000      0.40000  945.3  0.369  0      1  1.281
  6.13340   2.02207   3.83038      0.60000      0.40000 1564.7  0.940  0      1  0.461
  2.98675   1.11750   5.59200      0.70000      0.40000 2511.2  0.952  0      1  0.412
  6.12903   2.03184   3.83920      0.80000      0.40000 2632.7  0.952  0      1  0.436
  2.98928   1.10346   5.58114      0.90000      0.40000 2631.2  0.952  0      1  0.329
  1.90458   2.31789   0.66546      1.00000      0.40000 2218.6  0.952  0      1  0.461
  1.90532   2.26871   0.65597      1.10000      0.40000 1650.9  0.952  0      1  0.502
  1.91860   2.26485   0.65967      1.20000      0.40000 2033.8  0.952  0      1  0.370
  6.18087   2.06136   3.89881      1.30000      0.40000 2033.1  0.952  0      1  0.409
  3.02258   1.07754   5.52712      1.40000      0.40000 1407.6  0.726  0      1  1.168
  1.88055   2.23737   0.67034      1.50000      0.40000 1809.7  0.929  0      1  0.779
  2.99656   1.06029   5.49992      1.60000      0.40000 1755.8  0.905  0      1  0.737
  3.00135   1.07440   5.50488      1.70000      0.40000 1578.9  0.571  0      1  1.082
  1.88207   2.22213   0.66225      1.80000      0.40000 1325.6  0.393  0      1  1.212
  2.56490   1.76622   5.78090      1.90000      0.40000 1726.4  0.952  0      1  0.526
  5.70651   1.37340   0.50144      2.00000      0.40000 2147.9  0.940  0      1  0.420
  5.70303   1.36778   0.50763      2.10000      0.40000 2524.8  0.952  0      1  0.340
  5.69472   1.36797   0.50593      2.20000      0.40000 2814.3  0.952  0      1  0.431
  5.69305   1.36431   0.50728      2.30000      0.40000 3018.5  0.952  0      1  0.419
  5.69273   1.36151   0.50744      2.40000      0.40000 2960.6  0.952  0      1  0.397
  5.69464   1.36180   0.51019      2.50000      0.40000 3136.6  0.952  0      1  0.464
  5.69312   1.36060   0.51094      2.60000      0.40000 3105.6  0.952  0      1  0.420
  5.69392   1.35541   0.51084      2.70000      0.40000 3162.4  0.952  0      1  0.392
  5.69388   1.35580   0.51352      2.80000      0.40000 3135.8  0.952  0      1  0.402
  5.50019   2.55249   4.16612      0.00000      0.50000 1867.9  0.952  0      1  0.569
  5.50669   2.54929   4.16534      0.10000      0.50000 2062.8  0.952  0      1  0.511
  1.26646   1.86387   5.76258      0.20000      0.50000 2317.7  0.952  0      1  0.476
  1.26924   1.87969   5.76199      0.30000      0.50000 2184.6  0.940  0      1  0.379
  1.28341   1.87589   5.76483      0.40000      0.50000 1764.6  0.940  0      1  0.604
  5.51293   2.55418   2.55786      0.50000      0.50000 1073.9  0.619  0      1  0.907
  1.29569   1.87949   5.75179      0.60000      0.50000 1451.3  0.464  0      1  0.917
  2.98195   1.11702   5.58749      0.70000      0.50000 1768.6  0.619  0      1  0.770
  2.99270   1.10892   5.57896      0.80000      0.50000 2034.4  0.952  0      1  0.520
  2.98895   1.09949   5.57546      0.90000      0.50000 2227.1  0.952  0      1  0.396
  1.90521   2.31302   0.66512      1.00000      0.50000 2286.9  0.952  0      1  0.435
  1.03151   0.94486   5.31512      1.10000      0.50000 1458.8  0.952  0      1  0.673
  5.06157   0.87044   0.90988      1.20000      0.50000 1666.3  0.952  0      1  0.474
  1.93625   2.27272   0.66459      1.30000      0.50000 2130.7  0.952  0      1  0.447
  1.93282   2.27597   5.37132      1.40000      0.50000 1730.9  0.952  0      1  0.624
  5.69021   1.35798   0.49308      1.50000      0.50000 1236.0  0.071  0      1  1.572
  5.69167   1.36284   0.49617      1.60000      0.50000 2060.2  0.952  0      1  0.410
  5.69366   1.36205   0.49213      1.70000      0.50000 2293.2  0.952  0      1  0.589
  5.69731   1.36404   0.50901      1.80000      0.50000 2344.8  0.952  0      1  0.392
  5.70174   1.37135   0.50293      1.90000      0.50000 2491.6  0.952  0      1  0.356
  5.70370   1.36872   0.50215      2.00000      0.50000 2765.7  0.952  0      1  0.351
  5.70071   1.36314   0.50674      2.10000      0.50000 2844.9  0.952  0      1  0.389
  5.69706   1.36641   0.50703      2.20000      0.50000 3056.1  0.952  0      1  0.364
  5.69305   1.36431   0.50728      2.30000      0.50000 3134.0  0.952  0      1  0.422
  2.55272   1.78266   2.63328      2.40000      0.50000 3021.7  0.952  0      1  0.443
  5.69446   1.35825   0.51012      2.50000      0.50000 3143.7  0.952  0      1  0.444
  5.69389   1.35546   0.51086      2.60000      0.50000 3111.0  0.952  0      1  0.422
  5.69392   1.35541   0.51084      2.70000      0.50000 3111.2  0.952  0      1  0.392
  5.69402   1.35493   0.51055      2.80000      0.50000 3091.9  0.952  0      1  0.391
  5.47194   2.57227   4.14079      0.00000      0.60000 1836.2  0.952  0      1  0.474
  5.48100   2.55909   4.13997      0.10000      0.60000 2253.2  0.952  0      1  0.593
  5.50589   2.55100   4.16228      0.20000      0.60000 2458.8  0.929  0      1  0.758
  5.49427   2.55054   4.15060      0.30000      0.60000 2379.1  0.940  0      1  0.558
  5.50118   2.55623   4.14592      0.40000      0.60000 2190.8  0.952  0      1  0.557
  5.52265   2.54456   4.13040      0.50000      0.60000 1792.6  0.917  0      1  0.672
  5.53340   2.53342   4.14362      0.60000      0.60000 2197.3  0.905  0      1  0.630
  1.29865   1.87992   5.75485      0.70000      0.60000 2163.3  0.845  0      1  0.566
  1.29848   1.87981   5.75837      0.80000      0.60000 2028.2  0.845  0      1  0.627
  2.38628   0.58751   3.71983      0.90000      0.60000 1633.7  0.845  0      1  0.571
  2.97813   1.09506   5.57590      1.00000      0.60000 1578.8  0.536  0      1  0.912
  1.89727   2.31990   0.66931      1.10000      0.60000 1603.0  0.619  0      1  0.797
  5.03724   0.82862   0.90298      1.20000      0.60000 1438.8  0.619  0      1  1.011
  6.17351   2.05158   3.88307      1.30000      0.60000 1169.5  0.952  0      1  0.891
  5.68964   1.35728   0.50007      1.40000      0.60000 1788.5  0.619  0      1  0.615
  5.69144   1.36084   0.49818      1.50000      0.60000 2403.7  0.952  0      1  0.353
  5.69137   1.36331   0.49672      1.60000      0.60000 2897.2  0.952  0      1  0.434
  5.69315   1.35849   0.49682      1.70000      0.60000 2997.4  0.952  0      1  0.444
  5.69662   1.36373   0.50928      1.80000      0.60000 3007.6  0.952  0      1  0.409
  5.69733   1.37018   0.50636      1.90000      0.60000 3051.3  0.952  0      1  0.337
  0.62689   2.60384   4.30256      2.00000      0.60000 3016.9  0.952  0      1  0.506
  0.62870   2.59868   4.30311      2.10000      0.60000 2880.5  0.952  0      1  0.443
  5.70031   1.36213   0.50721      2.20000      0.60000 3077.0  0.952  0      1  0.406
  2.55417   1.78162   2.63417      2.30000      0.60000 3084.9  0.952  0      1  0.473
  2.55396   1.78231   2.63372      2.40000      0.60000 3077.0  0.952  0      1  0.479
  5.69398   1.35500   0.51056      2.50000      0.60000 3144.4  0.952  0      1  0.393
  5.69398   1.35500   0.51056      2.60000      0.60000 3165.8  0.952  0      1  0.364
  5.69399   1.35499   0.51057      2.70000      0.60000 3145.4  0.952  0      1  0.421
  5.69399   1.35499   0.51057      2.80000      0.60000 3147.4  0.952  0      1  0.333
  2.33522   0.54397   2.11109      0.00000      0.70000 1760.9  0.952  0      1  0.536
  5.48074   2.57715   1.01072      0.10000      0.70000 1856.0  0.952  0      1  0.487
  5.49251   2.56710   4.15430      0.20000      0.70000 2190.1  0.952  0      1  0.464
  5.48149   2.55878   4.14057      0.30000      0.70000 2354.2  0.952  0      1  0.497
  5.49000   2.55904   4.13834      0.40000      0.70000 2292.5  0.952  0      1  0.439
  5.50777   2.54480   4.12693      0.50000      0.70000 1586.5  0.940  0      1  0.746
  5.51633   2.53155   4.13366      0.60000      0.70000 2204.0  0.917  0      1  0.614
  2.37854   0.61124   3.71381      0.70000      0.70000 2545.8  0.952  0      1  0.492
  1.29091   1.89134   5.75388      0.80000      0.70000 2367.6  0.952  0      1  0.647
  5.50120   2.53414   2.55546      0.90000      0.70000 2221.0  0.952  0      1  0.466
  5.49921   2.53060   2.55684      1.00000      0.70000 2239.5  0.893  0      1  0.519
  5.50876   2.53068   2.56628      1.10000      0.70000 2017.7  0.869  0      1  0.505
  2.35203   0.59817   3.74159      1.20000      0.70000 1252.5  0.857  0      1  0.765
  5.69032   1.36826   0.50452      1.30000      0.70000 1835.1  0.952  0      1  0.436
  5.69136   1.36520   0.49910      1.40000      0.70000 2751.1  0.952  0      1  0.417
  5.69168   1.36302   0.49875      1.50000      0.70000 2883.9  0.952  0      1  0.374
  5.69082   1.36279   0.49700      1.60000      0.70000 3117.0  0.952  0      1  0.414
  5.69098   1.36371   0.49641      1.70000      0.70000 3125.9  0.952  0      1  0.408
  5.69399   1.36411   0.49935      1.80000      0.70000 3126.2  0.952  0      1  0.408
  5.69394   1.36522   0.50454      1.90000      0.70000 3170.7  0.952  0      1  0.438
  5.69409   1.36519   0.50218      2.00000      0.70000 3056.7  0.952  0      1  0.408
  5.69409   1.36561   0.50456      2.10000      0.70000 3077.6  0.952  0      1  0.436
  5.69984   1.36160   0.50714      2.20000      0.70000 3075.9  0.952  0      1  0.388
  5.70008   1.35627   0.50326      2.30000      0.70000 3127.0  0.940  0      1  0.515
  2.55433   1.78193   2.63444      2.40000      0.70000 3030.2  0.881  0      1  0.482
  5.69417   1.35470   0.51112      2.50000      0.70000 3030.6  0.952  0      1  0.422
  5.69398   1.35501   0.51056      2.60000      0.70000 3091.3  0.952  0      1  0.391
  5.69399   1.35499   0.51057      2.70000      0.70000 3120.1  0.952  0      1  0.390
  5.69399   1.35499   0.51057      2.80000      0.70000 3143.8  0.952  0      1  0.390
  1.23123   1.83454   5.80984      0.00000      0.80000 2557.2  0.952  0      1  0.455
  5.46644   2.60388   2.60051      0.10000      0.80000 2392.2  0.952  0      1  0.476
  2.32596   0.54653   2.12350      0.20000      0.80000 1878.2  0.929  0      1  0.799
  5.48444   2.57523   1.01381      0.30000      0.80000 1684.7  0.952  0      1  0.739
  5.46894   2.57846   0.99192      0.40000      0.80000 1680.4  0.952  0      1  0.797
  5.49229   2.54887   0.98695      0.50000      0.80000 1438.7  0.571  0      1  1.072
  5.49893   2.52773   4.12735      0.60000      0.80000 2032.8  0.952  0      1  0.409
  5.50160   2.52729   4.13353      0.70000      0.80000 2571.4  0.917  0      1  0.627
  2.35209   0.61007   3.72854      0.80000      0.80000 2671.6  0.952  0      1  0.546
  2.34705   0.61195   3.73680      0.90000      0.80000 2687.7  0.952  0      1  0.404
  2.34705   0.61195   3.73680      1.00000      0.80000 2723.6  0.952  0      1  0.372
  2.34985   0.61012   3.73317      1.10000      0.80000 2105.2  0.940  0      1  0.417
  5.69147   1.36863   0.50047      1.20000      0.80000 1956.1  0.952  0      1  0.345
  5.69125   1.36813   0.50101      1.30000      0.80000 2705.4  0.952  0      1  0.358
  2.54793   1.77634   2.64066      1.40000      0.80000 2953.7  0.952  0      1  0.320
  5.69096   1.36243   0.49855      1.50000      0.80000 2975.9  0.952  0      1  0.372
  5.69179   1.36341   0.49695      1.60000      0.80000 3118.4  0.952  0      1  0.402
  5.69702   1.36787   0.49349      1.70000      0.80000 3181.9  0.952  0      1  0.501
  5.70011   1.36884   0.49565      1.80000      0.80000 3152.0  0.952  0      1  0.361
  5.70240   1.37192   0.50120      1.90000      0.80000 3132.4  0.952  0      1  0.307
  5.70260   1.37062   0.49602      2.00000      0.80000 3094.6  0.952  0      1  0.261
  5.70244   1.37193   0.50138      2.10000      0.80000 3071.3  0.952  0      1  0.372
  5.69881   1.36359   0.50277      2.20000      0.80000 3049.7  0.952  0      1  0.388
  5.70135   1.35905   0.50436      2.30000      0.80000 3080.0  0.881  0      1  0.404
  5.69811   1.35838   0.50717      2.40000      0.80000 2847.0  0.881  0      1  0.494
  2.55335   1.78405   2.63140      2.50000      0.80000 2950.5  0.881  0      1  0.485
  5.69405   1.35488   0.51054      2.60000      0.80000 3054.6  0.952  0      1  0.421
  5.69419   1.35465   0.51101      2.70000      0.80000 3035.2  0.952  0      1  0.389
  5.69573   1.35263   0.50667      2.80000      0.80000 3127.2  0.952  0      1  0.394
  2.33751   0.53151   3.66687      0.00000      0.90000 2644.5  0.952  0      1  0.449
  2.32537   0.53808   3.68076      0.10000      0.90000 2817.8  0.952  0      1  0.475
  1.22688   1.83869   5.82053      0.20000      0.90000 2742.8  0.940  0      1  0.570
  5.44847   2.61093   2.58334      0.30000      0.90000 2132.6  0.952  0      1  0.583
  2.31004   0.54206   2.13246      0.40000      0.90000 1664.3  0.952  0      1  0.636
  4.35228   1.28912   5.19023      0.50000      0.90000 1597.4  0.857  0      1  0.724
  2.27423   0.54864   3.70750      0.60000      0.90000 1608.4  0.690  0      1  1.052
  5.48920   2.52351   4.13523      0.70000      0.90000 1713.6  0.536  0      1  0.811
  5.49349   2.52942   4.13126      0.80000      0.90000 2050.1  0.952  0      1  0.526
  5.49280   2.53141   2.55268      0.90000      0.90000 2097.7  0.940  0      1  0.446
  5.49128   2.53135   4.12061      1.00000      0.90000 2185.2  0.940  0      1  0.458
  2.55137   1.76959   2.63500      1.10000      0.90000 1681.0  0.619  0      1  0.643
  5.69291   1.37279   0.50678      1.20000      0.90000 2705.6  0.952  0      1  0.390
  2.54911   1.77508   2.63960      1.30000      0.90000 2963.5  0.952  0      1  0.491
  2.55197   1.77382   2.64298      1.40000      0.90000 3034.5  0.952  0      1  0.412
  2.55467   1.77450   2.64352      1.50000      0.90000 2996.2  0.952  0      1  0.439
  2.55711   1.77470   2.64798      1.60000      0.90000 3109.6  0.952  0      1  0.543
  5.70214   1.37142   0.49564      1.70000      0.90000 3120.6  0.952  0      1  0.306
  2.56121   1.77095   2.64568      1.80000      0.90000 3096.8  0.952  0      1  0.290
  5.70262   1.37064   0.49602      1.90000      0.90000 3087.2  0.952  0      1  0.288
  5.70244   1.37194   0.50138      2.00000      0.90000 3075.8  0.952  0      1  0.354
  5.70373   1.36983   0.50118      2.10000      0.90000 3050.8  0.881  0      1  0.345
  5.70543   1.36687   0.49895      2.20000      0.90000 3027.8  0.952  0      1  0.364
  5.70346   1.35895   0.50102      2.30000      0.90000 3027.2  0.881  0      1  0.472
  5.69958   1.36134   0.50801      2.40000      0.90000 2883.9  0.952  0      1  0.390
  2.55712   1.78287   2.63514      2.50000      0.90000 2965.2  0.881  0      1  0.477
  2.55283   1.78684   2.63059      2.60000      0.90000 3034.3  0.881  0      1  0.435
  5.69404   1.35485   0.51054      2.70000      0.90000 3001.2  0.952  0      1  0.391
  5.69571   1.35267   0.50671      2.80000      0.90000 3095.6  0.952  0      1  0.394
  1.23256   1.84021   5.81166      0.00000      1.00000 2298.8  0.952  0      1  0.506
  2.31452   0.54080   3.68770      0.10000      1.00000 2701.8  0.929  0      1  0.501
  2.31208   0.52907   3.68871      0.20000      1.00000 2774.3  0.952  0      1  0.471
  1.22622   1.83972   5.81722      0.30000      1.00000 2699.7  0.940  0      1  0.448
  1.22532   1.84325   5.82027      0.40000      1.00000 2380.9  0.940  0      1  0.595
  4.36039   1.29883   5.17799      0.50000      1.00000 1807.6  0.952  0      1  0.402
  2.27421   0.54591   3.70793      0.60000      1.00000 1484.3  0.952  0      1  0.405
  5.39697   2.59308   2.56440      0.70000      1.00000 1776.0  0.952  0      1  0.527
  4.33391   1.27508   5.16629      0.80000      1.00000 1435.6  0.071  0      1  1.134
  5.37959   2.59549   0.94282      0.90000      1.00000 1226.6  0.214  0      1  1.340
  5.68941   1.36936   0.51017      1.00000      1.00000 1104.8  0.071  0      1  1.497
  2.55098   1.76534   2.62945      1.10000      1.00000 2247.2  0.952  0      1  0.401
  2.55346   1.76423   2.63427      1.20000      1.00000 2768.3  0.952  0      1  0.456
  2.55253   1.77510   2.63654      1.30000      1.00000 2953.5  0.952  0      1  0.517
  0.62725   2.60577   4.30676      1.40000      1.00000 2968.1  0.881  0      1  0.470
  2.55467   1.77450   2.64352      1.50000      1.00000 3013.3  0.952  0      1  0.439
  0.63358   2.61012   4.30697      1.60000      1.00000 2950.4  0.952  0      1  0.406
  5.70211   1.37152   0.49626      1.70000      1.00000 2945.4  0.952  0      1  0.281
  0.64060   2.61044   4.31148      1.80000      1.00000 3005.9  0.952  0      1  0.299
  5.70383   1.36870   0.49394      1.90000      1.00000 2962.5  0.952  0      1  0.289
  0.63702   2.60657   4.30451      2.00000      1.00000 2899.5  0.952  0      1  0.370
  5.70735   1.36460   0.49964      2.10000      1.00000 3014.9  0.952  0      1  0.346
  5.70385   1.36919   0.50055      2.20000      1.00000 3027.0  0.881  0      1  0.335
  5.70546   1.36636   0.49829      2.30000      1.00000 2988.5  0.952  0      1  0.365
  5.69983   1.36155   0.50751      2.40000      1.00000 2946.8  0.952  0      1  0.383
  5.69847   1.35848   0.50643      2.50000      1.00000 2937.4  0.952  0      1  0.482
  0.61888   2.59648   4.28807      2.60000      1.00000 2967.9  0.881  0      1  0.499
  0.61244   2.59276   4.28136      2.70000      1.00000 2886.8  0.952  0      1  0.486
  5.69830   1.35145   0.50665      2.80000      1.00000 2999.0  0.952  0      1  0.438
  5.47192   2.59852   1.04261      0.00000      1.10000 1420.0  0.595  0      1  1.234
  2.31627   0.53897   3.68797      0.10000      1.10000 2185.2  0.940  0      1  0.505
  1.22642   1.84064   5.81781      0.20000      1.10000 2433.1  0.940  0      1  0.415
  2.31283   0.52351   3.68804      0.30000      1.10000 2790.1  0.940  0      1  0.497
  2.30825   0.51985   3.69746      0.40000      1.10000 2760.4  0.952  0      1  0.512
  2.30708   0.52014   3.69858      0.50000      1.10000 2421.2  0.952  0      1  0.503
  4.36648   1.29588   5.17253      0.60000      1.10000 1885.2  0.952  0      1  0.717
  5.42183   2.59563   2.56700      0.70000      1.10000 1757.9  0.952  0      1  0.658
  5.42310   2.59444   0.97758      0.80000      1.10000 1831.4  0.952  0      1  0.536
  1.23450   1.86622   5.81667      0.90000      1.10000 1871.3  0.952  0      1  0.438
  1.23261   1.86086   5.82014      1.00000      1.10000 1242.7  0.190  0      1  1.274
  2.55170   1.76688   2.62503      1.10000      1.10000 1539.2  0.952  0      1  0.494
  0.65178   2.60114   4.33466      1.20000      1.10000 2121.5  0.881  0      1  0.455
  0.63070   2.59846   4.31182      1.30000      1.10000 2389.8  0.952  0      1  0.490
  2.54918   1.77493   2.63548      1.40000      1.10000 2570.7  0.952  0      1  0.467
  2.55032   1.77263   2.63464      1.50000      1.10000 2659.8  0.881  0      1  0.363
  2.55880   1.76864   5.78612      1.60000      1.10000 2172.1  0.881  0      1  0.432
  3.78849   0.53221   5.10750      1.70000      1.10000 2162.8  0.952  0      1  0.370
  0.64815   2.61127   4.31937      1.80000      1.10000 2477.0  0.952  0      1  0.341
  0.63680   2.61195   4.30594      1.90000      1.10000 2565.4  0.952  0      1  0.351
  0.63375   2.60621   4.29932      2.00000      1.10000 2562.6  0.952  0      1  0.318
  0.63531   2.60258   4.29799      2.10000      1.10000 2728.6  0.881  0      1  0.343
  5.70183   1.37224   0.50151      2.20000      1.10000 2747.6  0.881  0      1  0.362
  5.70183   1.37224   0.50151      2.30000      1.10000 2828.7  0.952  0      1  0.360
  5.69517   1.36870   0.50595      2.40000      1.10000 2878.1  0.952  0      1  0.348
  5.69347   1.36557   0.50518      2.50000      1.10000 2877.5  0.952  0      1  0.424
  5.69503   1.36254   0.50052      2.60000      1.10000 2821.5  0.881  0      1  0.445
  0.61606   2.60001   4.28418      2.70000      1.10000 2639.9  0.881  0      1  0.594
  5.70079   1.35406   0.50330      2.80000      1.10000 2704.3  0.952  0      1  0.565
  3.59634   1.46480   6.16617      0.00000      1.20000 1898.6  0.750  0      1  0.585
  5.45377   2.59671   4.15790      0.10000      1.20000 1359.3  0.190  0      1  1.667
  5.45326   2.62089   4.15815      0.20000      1.20000 2198.8  0.929  0      1  0.592
  2.31595   0.52072   3.69072      0.30000      1.20000 2733.2  0.940  0      1  0.565
  2.31600   0.52073   3.69069      0.40000      1.20000 2798.9  0.940  0      1  0.566
  1.23208   1.83299   5.83440      0.50000      1.20000 2639.8  0.940  0      1  0.506
  1.22613   1.83434   5.83158      0.60000      1.20000 2552.3  0.940  0      1  0.478
  4.36523   1.30942   5.16668      0.70000      1.20000 2070.9  0.857  0      1  0.683
  2.29151   0.52747   2.15096      0.80000      1.20000 1738.9  0.952  0      1  0.538
  1.23667   1.85841   5.82230      0.90000      1.20000 2166.1  0.940  0      1  0.392
  1.23150   1.85314   5.82594      1.00000      1.20000 2087.1  0.952  0      1  0.555
  1.23081   1.85004   5.82995      1.10000      1.20000 1541.6  0.952  0      1  0.629
  1.24368   1.87503   5.81869      1.20000      1.20000 1287.2  0.298  0      1  1.198
  5.43082   2.59252   2.54130      1.30000      1.20000 1489.2  0.298  0      1  1.046
  2.54825   1.76532   5.76643      1.40000      1.20000 1297.2  0.536  0      1  0.892
  0.64769   2.59545   4.32663      1.50000      1.20000 1417.6  0.869  0      1  0.485
  4.24268   2.07396   3.36375      1.60000      1.20000 1031.0  0.321  0      1  1.302
  4.24924   2.07157   3.36883      1.70000      1.20000  982.7  0.131  0      1  1.648
  3.78433   0.54095   5.11339      1.80000      1.20000 1203.7  0.845  0      1  0.596
  2.56971   1.76897   5.78283      1.90000      1.20000 1373.8  0.298  0      1  1.107
  2.56499   1.76728   5.78032      2.00000      1.20000 1395.5  0.548  0      1  0.684
  2.56267   1.77337   5.77737      2.10000      1.20000 1526.1  0.881  0      1  0.419
  2.55760   1.77328   5.78003      2.20000      1.20000 1705.2  0.940  0      1  0.485
  2.55652   1.77080   5.78047      2.30000      1.20000 1955.9  0.952  0      1  0.410
  3.77356   0.54239   5.11764      2.40000      1.20000 2143.4  0.881  0      1  0.519
  2.55681   1.77251   5.78176      2.50000      1.20000 2028.7  0.952  0      1  0.489
  2.55609   1.77495   5.77896      2.60000      1.20000 1821.2  0.952  0      1  0.461
  2.55496   1.77929   5.77808      2.70000      1.20000 1665.9  0.940  0      1  0.479
  2.56038   1.78987   5.77429      2.80000      1.20000 1718.0  0.940  0      1  0.673
  3.58416   1.46749   6.16219      0.00000      1.30000 1653.3  0.857  0      1  0.599
  5.52852   2.50161   1.01128      0.10000      1.30000 1167.2  0.000  0      1  1.683
  5.46694   2.61817   4.17084      0.20000      1.30000 1356.8  0.774  0      1  0.783
  2.32540   0.51923   3.68539      0.30000      1.30000 2064.8  0.952  0      1  0.487
  1.23446   1.83064   5.82778      0.40000      1.30000 2515.3  0.940  0      1  0.498
  1.23428   1.83412   5.83778      0.50000      1.30000 2702.2  0.952  0      1  0.559
  2.30313   0.51026   3.69523      0.60000      1.30000 2660.2  0.952  0      1  0.405
  2.30823   0.51290   3.68909      0.70000      1.30000 2583.5  0.952  0      1  0.578
  5.45938   2.62336   2.60388      0.80000      1.30000 2211.1  0.952  0      1  0.604
  1.22948   1.84466   5.82647      0.90000      1.30000 1953.1  0.940  0      1  0.532
  1.22402   1.85036   5.82407      1.00000      1.30000 2312.8  0.940  0      1  0.582
  1.22383   1.85387   5.82303      1.10000      1.30000 2142.3  0.940  0      1  0.611
  2.28327   0.52966   2.15856      1.20000      1.30000 1863.9  0.952  0      1  0.496
  1.24354   1.86882   5.82238      1.30000      1.30000 1873.5  0.929  0      1  0.552
  5.37258   2.61741   2.50776      1.40000      1.30000 1279.9  0.940  0      1  0.876
  4.35805   1.26348   5.11899      1.50000      1.30000 1302.0  0.619  0      1  0.695
  2.04055   2.34763   0.74479      1.60000      1.30000 1158.4  0.952  0      1  0.591
  2.05764   2.34043   0.75801      1.70000      1.30000 1201.8  0.952  0      1  0.482
  2.07428   2.35136   0.76910      1.80000      1.30000 1217.4  0.952  0      1  0.744
  2.35486   0.56995   5.27992      1.90000      1.30000  937.1  0.202  0      1  1.443
  5.49103   2.58169   1.00648      2.00000      1.30000 1222.6  0.619  0      1  0.834
  5.47084   2.59261   2.56468      2.10000      1.30000 1115.0  0.619  0      1  0.961
  2.55353   1.76907   5.77280      2.20000      1.30000  946.5  0.250  0      1  1.228
  2.55375   1.76958   5.76468      2.30000      1.30000  858.2  0.381  0      1  1.105
  2.55386   1.77656   5.76439      2.40000      1.30000  963.2  0.619  0      1  0.969
  1.08227   1.07029   6.06019      2.50000      1.30000 1000.1  0.167  0      1  1.490
